Repository: ShadeSWD/refbook

# refbook — Инженерный справочник кластера

Единый источник нормативных данных для учебных сайтов кластера: оцифрованные
сортаменты ГОСТ, справочные константы материалов и формулы Правил РМРС. На
любую строку любой таблицы можно сослаться прямой ссылкой; данные и расчёты
доступны программно — как встраиваемые JS-библиотеки и HTTP API.

**Прод:** https://shadeswd.duckdns.org/ref/

## Содержание
- `site/` — сам справочник (чистые HTML/CSS/JS)
  - `index.html` — обзор
  - `sortament.html` + `gost-*.html` — сортаменты ГОСТ (полособульбы, уголки,
    двутавры, швеллеры, трубы, толщины листа) с массами, моментами инерции и
    первоисточниками; `naca.html` — профили NACA
  - `materials.html` — материалы и среды (сталь, пресная и морская вода, воздух)
  - `rmrs.html` — живые калькуляторы формул РМРС (волновые моменты, W_min,
    допускаемые напряжения, площадь руля, период качки)
  - `terms.html` — термины; `ship.html`, `sites.html`, `sources.html`
  - `api.html` — документация встраивания библиотек и HTTP API
  - `assets/` — `style.css`, `site.js`, `tabview.js`
  - `lib/` — встраиваемые/серверные библиотеки: `rmrs.js` и `rmrs-graph.js`
    (формулы с пошаговыми подстановками), `naca.js`, `tables.js` (данные)
  - `api/tables/*.json` — статические таблицы (CORS открыт), отдаёт nginx
- `api-server/server.js` — node-сервис calc-API: тонкая HTTP-обёртка над теми
  же `lib/rmrs.js` и др. (единый источник формул); эндпоинты `/calc/…`,
  `/naca`, `/ship/…`, `/terms`
- `deploy/` — docker-compose + конфиг nginx
- `tests/` — тесты целостности сайта (pytest)

## Стек
Статика (HTML/CSS/ванильный JS) на nginx:alpine + отдельный node-сервис
calc-API. Раздача — nginx в Docker с чистыми URL
(`try_files $uri $uri.html $uri/`) и `Access-Control-Allow-Origin: *` (данные
и библиотеки встраиваются на другие сайты кластера).

## Архитектура API
- **Данные** — статические JSON: `GET /ref/api/tables/<name>.json`.
- **Расчёты** — динамические, через node-сервис (host-nginx проксирует
  `/ref/api/` → `127.0.0.1:8072`): `GET /ref/api/calc/<fn>?…`,
  `/ref/api/naca`, `/ref/api/ship/…`, `/ref/api/terms`. Ответ содержит и
  значения, и пошаговые подстановки формул.

## Запуск локально
```bash
cd deploy && docker compose up -d   # проект называется refbook (name: обязателен!)
```
Поднимается два контейнера: `refbook-web` (`127.0.0.1:8067`) и `refbook-api`
(`127.0.0.1:8072`). Наружу отдаётся через host-nginx: `location /ref/`.

## Тесты
```bash
pip install pytest --break-system-packages -q
python3 -m pytest tests/ -q
```
Тест-кит параметризуется по файлам: для каждой HTML-страницы проверяет разбор,
отсутствие дублей `id` и целостность локальных ссылок/ассетов (с учётом
clean-URL nginx), для каждого JS — синтаксис через `node --check`.

Проверяются только статические файлы `site/`. Динамические маршруты calc-API
(`api/calc`, `api/naca`, `api/ship`, `api/terms`) не отображаются в файлы —
они исключены из проверки целостности ссылок (см. `_DYNAMIC_ROUTES` в
`tests/test_site.py`); статические `api/tables/*.json` проверяются как обычно.

File: site/api/tables/materials-steel-grades.json
{
  "gost": "Правила классификации и постройки морских судов РМРС, часть XIII «Материалы» (изд. 2019), табл. 3.2.2-1, 3.2.2-2, 3.5.2.3",
  "title": "Судостроительная сталь: категории нормальной и повышенной прочности (механические свойства)",
  "source_url": "http://oceanlaw.ru/wp-content/uploads/2018/03/Правила-классификации-и-постройки-морских-судов-часть-XIII-«Материалы».pdf",
  "checked": "2026-08-12",
  "notes": "Механические свойства взяты из официального текста Правил РМРС ч. XIII «Материалы» (публикация PDF на oceanlaw.ru, изд. 2019): сталь нормальной прочности A/B/D/E — табл. 3.2.2-1 (Rm 400–520, ReH ≥235, A5 ≥22 %); повышенной прочности A32…E40 — табл. 3.2.2-2, F32/F36/F40 — табл. 3.5.2.3. Температуры испытаний на ударный изгиб — из тех же таблиц (для повышенной прочности A×=0 °C, D×=−20 °C, E×=−40 °C — табл. 3.2.3; F×=−60 °C — табл. 3.5.2.3). Категории применяются в части II «Корпус» тех же Правил. К обозначению стали повышенной прочности может добавляться «H» (например DH36). НЕ включено (есть в источнике, оцифруется при необходимости): химсостав, работа удара KVL/KVT по толщинам, состояния поставки, сталь высокой прочности F420…F690 (3.13).",
  "columns": ["Категория", "Прочность", "ReH min, МПа", "Rm, МПа", "A5 min, %", "T испытания на ударный изгиб, °C"],
  "row_ids": ["a", "b", "d", "e", "a32", "d32", "e32", "f32", "a36", "d36", "e36", "f36", "a40", "d40", "e40", "f40"],
  "rows": [
    ["A", "нормальная", 235, "400–520", 22, "+20"],
    ["B", "нормальная", 235, "400–520", 22, "0"],
    ["D", "нормальная", 235, "400–520", 22, "−20"],
    ["E", "нормальная", 235, "400–520", 22, "−40"],
    ["A32", "повышенная", 315, "440–570", 22, "0"],
    ["D32", "повышенная", 315, "440–570", 22, "−20"],
    ["E32", "повышенная", 315, "440–570", 22, "−40"],
    ["F32", "повышенная", 315, "440–570", 22, "−60"],
    ["A36", "повышенная", 355, "490–630", 21, "0"],
    ["D36", "повышенная", 355, "490–630", 21, "−20"],
    ["E36", "повышенная", 355, "490–630", 21, "−40"],
    ["F36", "повышенная", 355, "490–630", 21, "−60"],
    ["A40", "повышенная", 390, "510–660", 20, "0"],
    ["D40", "повышенная", 390, "510–660", 20, "−20"],
    ["E40", "повышенная", 390, "510–660", 20, "−40"],
    ["F40", "повышенная", 390, "510–660", 20, "−60"]
  ]
}

File: site/api/tables/materials-steel-phys.json
{
  "gost": "СНиП II-23-81* (актуализированная редакция — СП 16.13330), приложение 3, таблица 63",
  "title": "Физические характеристики материалов для стальных конструкций (таблица 63 целиком)",
  "source_url": "https://pozhproekt.ru/nsis/Snip/Pril/II-23-81_03pr.htm",
  "checked": "2026-08-12",
  "notes": "Таблица 63 приложения 3 СНиП II-23-81* оцифрована ЦЕЛИКОМ: плотность (прокат/отливки стальные, отливки из чугуна), коэффициент линейного расширения, модуль упругости E для прокатной стали и отливок, отливок из серого чугуна СЧ15 и СЧ20–СЧ30, пучков и прядей параллельных проволок и трёх видов стальных канатов, модуль сдвига G, коэффициент Пуассона. Значения в кгс/см² — как в скобках в первоисточнике. Коэффициент α в таблице приведён одним значением без разбивки по материалам. Таблица 64 того же приложения (провода и проволока: алюминиевые, медные, сталеалюминевые, биметаллические) в справочник не включена — при необходимости оцифруется отдельным файлом.",
  "columns": ["Характеристика", "Материал", "Значение", "Единица", "В скобках в источнике (кгс/см²)"],
  "row_ids": ["rho-prokat", "rho-chugun", "alpha", "e-prokat", "e-sch15", "e-sch20-30", "e-puchki-pryadi", "e-kanat-spiral", "e-kanat-dvsvivki", "e-kanat-dvsvivki-serd", "g-prokat", "nu"],
  "rows": [
    ["Плотность ρ", "прокат и стальные отливки", "7850", "кг/м³", ""],
    ["Плотность ρ", "отливки из чугуна", "7200", "кг/м³", ""],
    ["Коэффициент линейного расширения α", "(одно значение в таблице)", "0,12·10⁻⁴", "°С⁻¹", ""],
    ["Модуль упругости E", "прокатная сталь и стальные отливки", "2,06·10⁵", "МПа", "2,1·10⁶"],
    ["Модуль упругости E", "отливки из серого чугуна СЧ15", "0,83·10⁵", "МПа", "0,85·10⁶"],
    ["Модуль упругости E", "отливки из серого чугуна СЧ20, СЧ25, СЧ30", "0,98·10⁵", "МПа", "1,0·10⁶"],
    ["Модуль упругости E", "пучки и пряди параллельных проволок", "1,96·10⁵", "МПа", "2,0·10⁶"],
    ["Модуль упругости E", "канаты стальные спиральные и закрытые несущие", "1,67·10⁵", "МПа", "1,7·10⁶"],
    ["Модуль упругости E", "канаты стальные двойной свивки", "1,47·10⁵", "МПа", "1,5·10⁶"],
    ["Модуль упругости E", "канаты двойной свивки с неметаллическим сердечником", "1,27·10⁵", "МПа", "1,3·10⁶"],
    ["Модуль сдвига G", "прокатная сталь и стальные отливки", "0,78·10⁵", "МПа", "0,81·10⁶"],
    ["Коэффициент поперечной деформации (Пуассона) ν", "сталь", "0,3", "—", ""]
  ]
}
